Repository: skdxwldwyz7/Automated-Electrochemical-Etching-of-Tungsten-Wire

# X42 + Keithley 2400 钨丝刻蚀 GUI（初版）

运行文件：`etching_gui.py`

在 Anaconda Prompt 或 PowerShell 中执行：

```powershell
cd "C:\Users\yuze wu\Desktop\QTF\电化学法刻蚀钨丝_SPM_Q PLUS针尖\code"
py -3 .\etching_gui.py
```

依赖：`PyQt5`、`pyvisa`、`pyserial`、`matplotlib`。K2400 使用 VISA 地址（默认
`GPIB0::24::INSTR`），电机默认串口为 `COM5`、115200 baud。实际连接前请先确认
NI-VISA/对应 GPIB 驱动和电机 USB 串口驱动已经安装。

## 使用顺序

1. 在“设备连接”区域扫描/选择电机串口，点击“打开串口”。扫描/填写 K2400 VISA 地址后点击“连接 K2400”。
2. 连接会执行 `*IDN?` 验证真实仪器身份，并关闭输出；连接成功后默认不读取电流。电流限值 (Compliance) 会载入仪器原有值。
3. 在“Keithley 2400 手动控制”中设定电压、电流限值和电流量程，点击“应用电压/量程”。量程是测量档位，Compliance 是允许输出的电流上限，两者不同。K2400 允许的最高电流测量量程受 Compliance 所在档位及源电压档位限制；程序不会为切换量程而自动增大限流。
4. 点击“输出 ON”，再点“读取一次”只采集一个电流值。需要连续观察时，设置读取间隔，点“开始读取”；“停止读取”保留最后读数且不改变输出。点击“输出 OFF”同时停止手动采集。自动刻蚀结束后不会自动恢复手动采集。
5. 在“电机位置模式”中填写方向、速度、加速度和脉冲数，点击“发送指令”进行手动运动。
6. 在“自动刻蚀参数”中修改找液面、下探、监控和断点判定参数，选择保存文件夹及 CSV/参数 JSON/曲线 PNG。
7. 点击 `Start Etching`。程序会在后台线程执行找液面、下探、实时电流监控、断电和回撤；点击“停止”可以安全请求停止。自动刻蚀使用手动区的电流限值和量程，电压使用自动刻蚀区的“刻蚀电压”。自动流程中的电流采集是找液面和断点检测所必需的。

默认参数来自 `Auto_etching_code.py`。首次接入实际样品时建议先以较小电压、较短行程和较低监控时间验证电机方向、量程和电流单位。

## K2400 通信修复说明

原 GUI 每 500 ms 自动执行 `:MEAS:CURR?`。该命令隐式执行 `CONFigure`，会重置测量相关设置并打开输出，因此会覆盖手动量程，也可能在手动 OFF 后重新打开输出。GUI 现在显式初始化电压源、测量电流、单次内部触发、ASCII 电流格式，并用 `:READ?` 采集；输出关闭时拒绝读取。未使用 `*RST` 清空全部仪器配置。

连接使用 3 秒 VISA 超时、LF 读写结束符，并对 GPIB 请求远程控制。若使用 ASRL/RS-232，必须核对仪器面板的波特率、数据位、校验、流控和结束符与 VISA 会话一致；本次修复主要针对默认 GPIB 连接，未新增串口通信参数界面。

电压、量程和 ON/OFF 现在检查 `:SYST:ERR?` 并回读设置，错误码和具体描述会显示在运行日志中。连接前仪器已有错误也会报告，错误队列读取后被消耗；修正原因后可重新连接。超时后停止手动采集；读取失败会尝试中止测量并关断输出。请断开后重新连接，避免迟到的响应影响后续查询。未收到仪器确认时，应查看面板上的实际输出状态。

本次修改针对 `etching_gui.py`；旧的 `Auto_etching_code.py` 和 `test_monitor.py` 独立脚本仍保留原有采集方式，请从 `run_etching_gui.bat` 或 `etching_gui.py` 启动新版 GUI。

命令行为依据：[Keithley 2400 官方用户手册](https://download.tek.com/manual/2400S-900-01_K-Sep2011_User.pdf)，第 17 章及第 18 章电流量程部分。

无需硬件的回归检查：在本目录执行 `python -m unittest test_k2400_gui -v`。模拟检查不能代替真实仪器联机验证。

File: etch_gui_data/etch_20261017_191200_parameters.json
{
  "success": true,
  "reason": "检测到电流突降：2.3995 -> 0.3006 mA",
  "error": "",
  "started_at": "2026-10-17T19:13:14+08:00",
  "finished_at": "2026-10-17T19:13:14+08:00",
  "contact_elapsed_s": 35.562999999999874,
  "monitor_start_elapsed_s": 37.90599999999995,
  "sample_count": 190,
  "config": {
    "voltage": 5.0,
    "pulses_per_mm": 3200.0,
    "target_depth_mm": 1.0,
    "immersion_speed": 1500,
    "search_step_pulses": 160,
    "search_speed": 1000,
    "max_search_mm": 5.0,
    "search_timeout_s": 60.0,
    "liquid_threshold_ma": 0.05,
    "liquid_rise_ma": 0.0002,
    "baseline_samples": 10,
    "liquid_confirm_samples": 3,
    "search_poll_s": 0.3,
    "search_move_interval_s": 0.35,
    "settle_s": 2.0,
    "sample_interval_s": 0.3,
    "monitor_limit_s": 0.0,
    "break_current_ma": 0.45,
    "break_confirm_samples": 2,
    "overetch_current_ma": 0.1,
    "min_monitor_s": 2.0,
    "sudden_drop_ma": 0.2,
    "sudden_drop_ratio": 0.25,
    "min_pre_drop_ma": 0.6,
    "max_drop_result_ma": 0.6,
    "drop_baseline_samples": 3,
    "drop_confirm_samples": 2,
    "drop_tolerance": 0.1,
    "retract_mm": 2.5,
    "retract_speed": 3000,
    "acceleration": 10,
    "max_query_errors": 1,
    "range_value": 0.01,
    "current_limit_a": 0.01
  },
  "files": {
    "csv": "C:\\Users\\yuze wu\\Desktop\\QTF\\电化学法刻蚀钨丝_SPM_Q PLUS针尖\\code\\etch_gui_data\\etch_20261017_191200.csv",
    "json": "C:\\Users\\yuze wu\\Desktop\\QTF\\电化学法刻蚀钨丝_SPM_Q PLUS针尖\\code\\etch_gui_data\\etch_20261017_191200_parameters.json",
    "png": "C:\\Users\\yuze wu\\Desktop\\QTF\\电化学法刻蚀钨丝_SPM_Q PLUS针尖\\code\\etch_gui_data\\etch_20261017_191200.png"
  }
}

File: etch_gui_data/etch_20261017_200551_parameters.json
{
  "success": false,
  "reason": "用户停止",
  "error": "",
  "started_at": "2026-10-17T20:05:52+08:00",
  "finished_at": "2026-10-17T20:05:52+08:00",
  "contact_elapsed_s": null,
  "monitor_start_elapsed_s": null,
  "sample_count": 3,
  "config": {
    "voltage": 5.0,
    "pulses_per_mm": 3200.0,
    "target_depth_mm": 1.0,
    "immersion_speed": 1500,
    "search_step_pulses": 540,
    "search_speed": 1000,
    "max_search_mm": 5.0,
    "search_timeout_s": 60.0,
    "liquid_threshold_ma": 0.05,
    "liquid_rise_ma": 0.0002,
    "baseline_samples": 10,
    "liquid_confirm_samples": 3,
    "search_poll_s": 0.3,
    "search_move_interval_s": 0.35,
    "settle_s": 2.0,
    "sample_interval_s": 0.3,
    "monitor_limit_s": 0.0,
    "break_current_ma": 0.45,
    "break_confirm_samples": 2,
    "overetch_current_ma": 0.1,
    "min_monitor_s": 2.0,
    "sudden_drop_ma": 0.2,
    "sudden_drop_ratio": 0.25,
    "min_pre_drop_ma": 0.6,
    "max_drop_result_ma": 0.6,
    "drop_baseline_samples": 3,
    "drop_confirm_samples": 2,
    "drop_tolerance": 0.1,
    "retract_mm": 2.5,
    "retract_speed": 3000,
    "acceleration": 10,
    "max_query_errors": 1,
    "range_value": 0.01,
    "current_limit_a": 0.01
  },
  "files": {
    "csv": "C:\\Users\\yuze wu\\Desktop\\QTF\\电化学法刻蚀钨丝_SPM_Q PLUS针尖\\code\\etch_gui_data\\etch_20261017_200551.csv",
    "json": "C:\\Users\\yuze wu\\Desktop\\QTF\\电化学法刻蚀钨丝_SPM_Q PLUS针尖\\code\\etch_gui_data\\etch_20261017_200551_parameters.json",
    "png": "C:\\Users\\yuze wu\\Desktop\\QTF\\电化学法刻蚀钨丝_SPM_Q PLUS针尖\\code\\etch_gui_data\\etch_20261017_200551.png"
  }
}

File: etch_gui_data/etch_20261017_200607_parameters.json
{
  "success": false,
  "reason": "异常停止",
  "error": "TimeoutError: 在最大搜索行程内没有找到液面",
  "started_at": "2026-10-17T20:06:23+08:00",
  "finished_at": "2026-10-17T20:06:23+08:00",
  "contact_elapsed_s": null,
  "monitor_start_elapsed_s": null,
  "sample_count": 40,
  "config": {
    "voltage": 5.0,
    "pulses_per_mm": 3200.0,
    "target_depth_mm": 1.0,
    "immersion_speed": 1500,
    "search_step_pulses": 540,
    "search_speed": 1000,
    "max_search_mm": 5.0,
    "search_timeout_s": 60.0,
    "liquid_threshold_ma": 0.05,
    "liquid_rise_ma": 0.0002,
    "baseline_samples": 10,
    "liquid_confirm_samples": 3,
    "search_poll_s": 0.3,
    "search_move_interval_s": 0.35,
    "settle_s": 2.0,
    "sample_interval_s": 0.14999999999999986,
    "monitor_limit_s": 0.0,
    "break_current_ma": 0.45,
    "break_confirm_samples": 2,
    "overetch_current_ma": 0.1,
    "min_monitor_s": 2.0,
    "sudden_drop_ma": 0.2,
    "sudden_drop_ratio": 0.25,
    "min_pre_drop_ma": 0.6,
    "max_drop_result_ma": 0.6,
    "drop_baseline_samples": 3,
    "drop_confirm_samples": 2,
    "drop_tolerance": 0.1,
    "retract_mm": 2.5,
    "retract_speed": 3000,
    "acceleration": 10,
    "max_query_errors": 1,
    "range_value": 0.01,
    "current_limit_a": 0.01
  },
  "files": {
    "csv": "C:\\Users\\yuze wu\\Desktop\\QTF\\电化学法刻蚀钨丝_SPM_Q PLUS针尖\\code\\etch_gui_data\\etch_20261017_200607.csv",
    "json": "C:\\Users\\yuze wu\\Desktop\\QTF\\电化学法刻蚀钨丝_SPM_Q PLUS针尖\\code\\etch_gui_data\\etch_20261017_200607_parameters.json",
    "png": "C:\\Users\\yuze wu\\Desktop\\QTF\\电化学法刻蚀钨丝_SPM_Q PLUS针尖\\code\\etch_gui_data\\etch_20261017_200607.png"
  }
}

File: etch_gui_data/etch_20261017_200647_parameters.json
{
  "success": true,
  "reason": "检测到电流突降：3.2294 -> 0.2155 mA",
  "error": "",
  "started_at": "2026-10-17T20:07:32+08:00",
  "finished_at": "2026-10-17T20:07:32+08:00",
  "contact_elapsed_s": 15.390999999999622,
  "monitor_start_elapsed_s": 17.57799999999952,
  "sample_count": 169,
  "config": {
    "voltage": 5.0,
    "pulses_per_mm": 3200.0,
    "target_depth_mm": 1.0,
    "immersion_speed": 1500,
    "search_step_pulses": 540,
    "search_speed": 1000,
    "max_search_mm": 15.0,
    "search_timeout_s": 60.0,
    "liquid_threshold_ma": 0.05,
    "liquid_rise_ma": 0.0002,
    "baseline_samples": 10,
    "liquid_confirm_samples": 3,
    "search_poll_s": 0.3,
    "search_move_interval_s": 0.35,
    "settle_s": 2.0,
    "sample_interval_s": 0.14999999999999986,
    "monitor_limit_s": 0.0,
    "break_current_ma": 0.45,
    "break_confirm_samples": 2,
    "overetch_current_ma": 0.1,
    "min_monitor_s": 2.0,
    "sudden_drop_ma": 0.2,
    "sudden_drop_ratio": 0.25,
    "min_pre_drop_ma": 0.6,
    "max_drop_result_ma": 0.6,
    "drop_baseline_samples": 3,
    "drop_confirm_samples": 2,
    "drop_tolerance": 0.1,
    "retract_mm": 2.5,
    "retract_speed": 3000,
    "acceleration": 10,
    "max_query_errors": 1,
    "range_value": 0.01,
    "current_limit_a": 0.01
  },
  "files": {
    "csv": "C:\\Users\\yuze wu\\Desktop\\QTF\\电化学法刻蚀钨丝_SPM_Q PLUS针尖\\code\\etch_gui_data\\etch_20261017_200647.csv",
    "json": "C:\\Users\\yuze wu\\Desktop\\QTF\\电化学法刻蚀钨丝_SPM_Q PLUS针尖\\code\\etch_gui_data\\etch_20261017_200647_parameters.json",
    "png": "C:\\Users\\yuze wu\\Desktop\\QTF\\电化学法刻蚀钨丝_SPM_Q PLUS针尖\\code\\etch_gui_data\\etch_20261017_200647.png"
  }
}

File: etch_gui_data/etch_20261017_213235_parameters.json
{
  "success": false,
  "reason": "用户停止",
  "error": "",
  "started_at": "2026-10-17T21:32:39+08:00",
  "finished_at": "2026-10-17T21:32:39+08:00",
  "contact_elapsed_s": null,
  "monitor_start_elapsed_s": null,
  "sample_count": 10,
  "config": {
    "voltage": 5.0,
    "pulses_per_mm": 3200.0,
    "target_depth_mm": 1.0,
    "immersion_speed": 1500,
    "search_step_pulses": 640,
    "search_speed": 1000,
    "max_search_mm": 5.0,
    "search_timeout_s": 60.0,
    "liquid_threshold_ma": 0.05,
    "liquid_rise_ma": 0.0002,
    "baseline_samples": 10,
    "liquid_confirm_samples": 3,
    "search_poll_s": 0.3,
    "search_move_interval_s": 0.35,
    "settle_s": 2.0,
    "sample_interval_s": 0.3,
    "monitor_limit_s": 0.0,
    "break_current_ma": 0.45,
    "break_confirm_samples": 2,
    "overetch_current_ma": 0.1,
    "min_monitor_s": 2.0,
    "sudden_drop_ma": 0.2,
    "sudden_drop_ratio": 0.25,
    "min_pre_drop_ma": 0.6,
    "max_drop_result_ma": 0.6,
    "drop_baseline_samples": 3,
    "drop_confirm_samples": 2,
    "drop_tolerance": 0.1,
    "retract_mm": 2.5,
    "retract_speed": 3000,
    "acceleration": 10,
    "max_query_errors": 1,
    "range_value": 0.01,
    "current_limit_a": 0.01
  },
  "files": {
    "csv": "C:\\Users\\yuze wu\\Desktop\\QTF\\电化学法刻蚀钨丝_SPM_Q PLUS针尖\\code\\etch_gui_data\\etch_20261017_213235.csv",
    "json": "C:\\Users\\yuze wu\\Desktop\\QTF\\电化学法刻蚀钨丝_SPM_Q PLUS针尖\\code\\etch_gui_data\\etch_20261017_213235_parameters.json",
    "png": "C:\\Users\\yuze wu\\Desktop\\QTF\\电化学法刻蚀钨丝_SPM_Q PLUS针尖\\code\\etch_gui_data\\etch_20261017_213235.png"
  }
}

File: etch_gui_data/etch_20261017_213247_parameters.json
{
  "success": true,
  "reason": "检测到电流突降：2.7016 -> 0.1565 mA",
  "error": "",
  "started_at": "2026-10-17T21:33:44+08:00",
  "finished_at": "2026-10-17T21:33:44+08:00",
  "contact_elapsed_s": 24.29700000000048,
  "monitor_start_elapsed_s": 26.656999999999243,
  "sample_count": 149,
  "config": {
    "voltage": 5.0,
    "pulses_per_mm": 3200.0,
    "target_depth_mm": 1.0,
    "immersion_speed": 1500,
    "search_step_pulses": 640,
    "search_speed": 1000,
    "max_search_mm": 25.0,
    "search_timeout_s": 60.0,
    "liquid_threshold_ma": 0.05,
    "liquid_rise_ma": 0.0002,
    "baseline_samples": 10,
    "liquid_confirm_samples": 3,
    "search_poll_s": 0.3,
    "search_move_interval_s": 0.35,
    "settle_s": 2.0,
    "sample_interval_s": 0.3,
    "monitor_limit_s": 0.0,
    "break_current_ma": 0.45,
    "break_confirm_samples": 2,
    "overetch_current_ma": 0.1,
    "min_monitor_s": 2.0,
    "sudden_drop_ma": 0.2,
    "sudden_drop_ratio": 0.25,
    "min_pre_drop_ma": 0.6,
    "max_drop_result_ma": 0.6,
    "drop_baseline_samples": 3,
    "drop_confirm_samples": 2,
    "drop_tolerance": 0.1,
    "retract_mm": 2.5,
    "retract_speed": 3000,
    "acceleration": 10,
    "max_query_errors": 1,
    "range_value": 0.01,
    "current_limit_a": 0.01
  },
  "files": {
    "csv": "C:\\Users\\yuze wu\\Desktop\\QTF\\电化学法刻蚀钨丝_SPM_Q PLUS针尖\\code\\etch_gui_data\\etch_20261017_213247.csv",
    "json": "C:\\Users\\yuze wu\\Desktop\\QTF\\电化学法刻蚀钨丝_SPM_Q PLUS针尖\\code\\etch_gui_data\\etch_20261017_213247_parameters.json",
    "png": "C:\\Users\\yuze wu\\Desktop\\QTF\\电化学法刻蚀钨丝_SPM_Q PLUS针尖\\code\\etch_gui_data\\etch_20261017_213247.png"
  }
}

File: etch_gui_data/etch_20261017_213810_parameters.json
{
  "success": false,
  "reason": "异常停止",
  "error": "RuntimeError: 电压回读不一致：请求 4.9998 V，实际 5 V",
  "started_at": "2026-10-17T21:38:10+08:00",
  "finished_at": "2026-10-17T21:38:10+08:00",
  "contact_elapsed_s": null,
  "monitor_start_elapsed_s": null,
  "sample_count": 0,
  "config": {
    "voltage": 4.9998000000000005,
    "pulses_per_mm": 3200.0,
    "target_depth_mm": 1.0,
    "immersion_speed": 1500,
    "search_step_pulses": 640,
    "search_speed": 1000,
    "max_search_mm": 25.0,
    "search_timeout_s": 60.0,
    "liquid_threshold_ma": 0.05,
    "liquid_rise_ma": 0.0002,
    "baseline_samples": 10,
    "liquid_confirm_samples": 3,
    "search_poll_s": 0.3,
    "search_move_interval_s": 0.35,
    "settle_s": 2.0,
    "sample_interval_s": 0.3,
    "monitor_limit_s": 0.0,
    "break_current_ma": 0.45,
    "break_confirm_samples": 2,
    "overetch_current_ma": 0.1,
    "min_monitor_s": 2.0,
    "sudden_drop_ma": 0.2,
    "sudden_drop_ratio": 0.25,
    "min_pre_drop_ma": 0.6,
    "max_drop_result_ma": 0.6,
    "drop_baseline_samples": 3,
    "drop_confirm_samples": 2,
    "drop_tolerance": 0.1,
    "retract_mm": 2.5,
    "retract_speed": 3000,
    "acceleration": 10,
    "max_query_errors": 1,
    "range_value": 0.01,
    "current_limit_a": 0.01
  },
  "files": {
    "csv": "C:\\Users\\yuze wu\\Desktop\\QTF\\电化学法刻蚀钨丝_SPM_Q PLUS针尖\\code\\etch_gui_data\\etch_20261017_213810.csv",
    "json": "C:\\Users\\yuze wu\\Desktop\\QTF\\电化学法刻蚀钨丝_SPM_Q PLUS针尖\\code\\etch_gui_data\\etch_20261017_213810_parameters.json",
    "png": "C:\\Users\\yuze wu\\Desktop\\QTF\\电化学法刻蚀钨丝_SPM_Q PLUS针尖\\code\\etch_gui_data\\etch_20261017_213810.png"
  }
}

File: etch_gui_data/etch_20261017_213813_parameters.json
{
  "success": false,
  "reason": "异常停止",
  "error": "RuntimeError: 电压回读不一致：请求 4.9998 V，实际 5 V",
  "started_at": "2026-10-17T21:38:13+08:00",
  "finished_at": "2026-10-17T21:38:13+08:00",
  "contact_elapsed_s": null,
  "monitor_start_elapsed_s": null,
  "sample_count": 0,
  "config": {
    "voltage": 4.9998000000000005,
    "pulses_per_mm": 3200.0,
    "target_depth_mm": 1.0,
    "immersion_speed": 1500,
    "search_step_pulses": 640,
    "search_speed": 1000,
    "max_search_mm": 25.0,
    "search_timeout_s": 60.0,
    "liquid_threshold_ma": 0.05,
    "liquid_rise_ma": 0.0002,
    "baseline_samples": 10,
    "liquid_confirm_samples": 3,
    "search_poll_s": 0.3,
    "search_move_interval_s": 0.35,
    "settle_s": 2.0,
    "sample_interval_s": 0.3,
    "monitor_limit_s": 0.0,
    "break_current_ma": 0.45,
    "break_confirm_samples": 2,
    "overetch_current_ma": 0.1,
    "min_monitor_s": 2.0,
    "sudden_drop_ma": 0.2,
    "sudden_drop_ratio": 0.25,
    "min_pre_drop_ma": 0.6,
    "max_drop_result_ma": 0.6,
    "drop_baseline_samples": 3,
    "drop_confirm_samples": 2,
    "drop_tolerance": 0.1,
    "retract_mm": 2.5,
    "retract_speed": 3000,
    "acceleration": 10,
    "max_query_errors": 1,
    "range_value": 0.01,
    "current_limit_a": 0.01
  },
  "files": {
    "csv": "C:\\Users\\yuze wu\\Desktop\\QTF\\电化学法刻蚀钨丝_SPM_Q PLUS针尖\\code\\etch_gui_data\\etch_20261017_213813.csv",
    "json": "C:\\Users\\yuze wu\\Desktop\\QTF\\电化学法刻蚀钨丝_SPM_Q PLUS针尖\\code\\etch_gui_data\\etch_20261017_213813_parameters.json",
    "png": "C:\\Users\\yuze wu\\Desktop\\QTF\\电化学法刻蚀钨丝_SPM_Q PLUS针尖\\code\\etch_gui_data\\etch_20261017_213813.png"
  }
}

File: etch_gui_data/etch_20261017_213825_parameters.json
{
  "success": false,
  "reason": "用户停止",
  "error": "",
  "started_at": "2026-10-17T21:38:35+08:00",
  "finished_at": "2026-10-17T21:38:35+08:00",
  "contact_elapsed_s": null,
  "monitor_start_elapsed_s": null,
  "sample_count": 26,
  "config": {
    "voltage": 5.0,
    "pulses_per_mm": 3200.0,
    "target_depth_mm": 1.0,
    "immersion_speed": 1500,
    "search_step_pulses": 640,
    "search_speed": 1000,
    "max_search_mm": 25.0,
    "search_timeout_s": 60.0,
    "liquid_threshold_ma": 0.05,
    "liquid_rise_ma": 0.0002,
    "baseline_samples": 10,
    "liquid_confirm_samples": 3,
    "search_poll_s": 0.3,
    "search_move_interval_s": 0.35,
    "settle_s": 2.0,
    "sample_interval_s": 0.3,
    "monitor_limit_s": 0.0,
    "break_current_ma": 0.45,
    "break_confirm_samples": 2,
    "overetch_current_ma": 0.1,
    "min_monitor_s": 2.0,
    "sudden_drop_ma": 0.2,
    "sudden_drop_ratio": 0.25,
    "min_pre_drop_ma": 0.6,
    "max_drop_result_ma": 0.6,
    "drop_baseline_samples": 3,
    "drop_confirm_samples": 2,
    "drop_tolerance": 0.1,
    "retract_mm": 2.5,
    "retract_speed": 3000,
    "acceleration": 10,
    "max_query_errors": 1,
    "range_value": 0.01,
    "current_limit_a": 0.01
  },
  "files": {
    "csv": "C:\\Users\\yuze wu\\Desktop\\QTF\\电化学法刻蚀钨丝_SPM_Q PLUS针尖\\code\\etch_gui_data\\etch_20261017_213825.csv",
    "json": "C:\\Users\\yuze wu\\Desktop\\QTF\\电化学法刻蚀钨丝_SPM_Q PLUS针尖\\code\\etch_gui_data\\etch_20261017_213825_parameters.json",
    "png": "C:\\Users\\yuze wu\\Desktop\\QTF\\电化学法刻蚀钨丝_SPM_Q PLUS针尖\\code\\etch_gui_data\\etch_20261017_213825.png"
  }
}

File: etch_gui_data/etch_20261017_213849_parameters.json
{
  "success": true,
  "reason": "检测到电流突降：2.7104 -> 0.2296 mA",
  "error": "",
  "started_at": "2026-10-17T21:39:37+08:00",
  "finished_at": "2026-10-17T21:39:37+08:00",
  "contact_elapsed_s": 11.90599999999904,
  "monitor_start_elapsed_s": 13.92200000000048,
  "sample_count": 292,
  "config": {
    "voltage": 5.0,
    "pulses_per_mm": 3200.0,
    "target_depth_mm": 1.0,
    "immersion_speed": 1500,
    "search_step_pulses": 640,
    "search_speed": 1000,
    "max_search_mm": 25.0,
    "search_timeout_s": 60.0,
    "liquid_threshold_ma": 0.05,
    "liquid_rise_ma": 0.0002,
    "baseline_samples": 10,
    "liquid_confirm_samples": 3,
    "search_poll_s": 0.3,
    "search_move_interval_s": 0.35,
    "settle_s": 2.0,
    "sample_interval_s": 0.05,
    "monitor_limit_s": 0.0,
    "break_current_ma": 0.45,
    "break_confirm_samples": 2,
    "overetch_current_ma": 0.1,
    "min_monitor_s": 2.0,
    "sudden_drop_ma": 0.2,
    "sudden_drop_ratio": 0.25,
    "min_pre_drop_ma": 0.6,
    "max_drop_result_ma": 0.6,
    "drop_baseline_samples": 3,
    "drop_confirm_samples": 2,
    "drop_tolerance": 0.1,
    "retract_mm": 2.5,
    "retract_speed": 3000,
    "acceleration": 10,
    "max_query_errors": 1,
    "range_value": 0.01,
    "current_limit_a": 0.01
  },
  "files": {
    "csv": "C:\\Users\\yuze wu\\Desktop\\QTF\\电化学法刻蚀钨丝_SPM_Q PLUS针尖\\code\\etch_gui_data\\etch_20261017_213849.csv",
    "json": "C:\\Users\\yuze wu\\Desktop\\QTF\\电化学法刻蚀钨丝_SPM_Q PLUS针尖\\code\\etch_gui_data\\etch_20261017_213849_parameters.json",
    "png": "C:\\Users\\yuze wu\\Desktop\\QTF\\电化学法刻蚀钨丝_SPM_Q PLUS针尖\\code\\etch_gui_data\\etch_20261017_213849.png"
  }
}

File: etch_gui_data/etch_20261017_215954_parameters.json
{
  "success": false,
  "reason": "异常停止",
  "error": "TimeoutError: 在最大搜索行程内没有找到液面",
  "started_at": "2026-10-17T22:00:02+08:00",
  "finished_at": "2026-10-17T22:00:02+08:00",
  "contact_elapsed_s": null,
  "monitor_start_elapsed_s": null,
  "sample_count": 21,
  "config": {
    "voltage": 5.0,
    "pulses_per_mm": 3200.0,
    "target_depth_mm": 1.0,
    "immersion_speed": 1500,
    "search_step_pulses": 1600,
    "search_speed": 1000,
    "max_search_mm": 5.0,
    "search_timeout_s": 60.0,
    "liquid_threshold_ma": 0.05,
    "liquid_rise_ma": 0.0002,
    "baseline_samples": 10,
    "liquid_confirm_samples": 3,
    "search_poll_s": 0.3,
    "search_move_interval_s": 0.35,
    "settle_s": 2.0,
    "sample_interval_s": 0.3,
    "monitor_limit_s": 0.0,
    "break_current_ma": 0.45,
    "break_confirm_samples": 2,
    "overetch_current_ma": 0.1,
    "min_monitor_s": 2.0,
    "sudden_drop_ma": 0.2,
    "sudden_drop_ratio": 0.25,
    "min_pre_drop_ma": 0.6,
    "max_drop_result_ma": 0.6,
    "drop_baseline_samples": 3,
    "drop_confirm_samples": 2,
    "drop_tolerance": 0.1,
    "retract_mm": 2.5,
    "retract_speed": 3000,
    "acceleration": 10,
    "max_query_errors": 1,
    "range_value": null,
    "current_limit_a": 0.01
  },
  "files": {
    "csv": "C:\\Users\\yuze wu\\Desktop\\QTF\\电化学法刻蚀钨丝_SPM_Q PLUS针尖\\code\\etch_gui_data\\etch_20261017_215954.csv",
    "json": "C:\\Users\\yuze wu\\Desktop\\QTF\\电化学法刻蚀钨丝_SPM_Q PLUS针尖\\code\\etch_gui_data\\etch_20261017_215954_parameters.json",
    "png": "C:\\Users\\yuze wu\\Desktop\\QTF\\电化学法刻蚀钨丝_SPM_Q PLUS针尖\\code\\etch_gui_data\\etch_20261017_215954.png"
  }
}

File: etch_gui_data/etch_20261017_220023_parameters.json
{
  "success": true,
  "reason": "检测到电流突降：2.5582 -> 0.2722 mA",
  "error": "",
  "started_at": "2026-10-17T22:01:11+08:00",
  "finished_at": "2026-10-17T22:01:11+08:00",
  "contact_elapsed_s": 12.093000000000757,
  "monitor_start_elapsed_s": 14.468000000000757,
  "sample_count": 124,
  "config": {
    "voltage": 5.0,
    "pulses_per_mm": 3200.0,
    "target_depth_mm": 1.0,
    "immersion_speed": 1500,
    "search_step_pulses": 540,
    "search_speed": 1000,
    "max_search_mm": 55.0,
    "search_timeout_s": 60.0,
    "liquid_threshold_ma": 0.05,
    "liquid_rise_ma": 0.0002,
    "baseline_samples": 10,
    "liquid_confirm_samples": 3,
    "search_poll_s": 0.3,
    "search_move_interval_s": 0.35,
    "settle_s": 2.0,
    "sample_interval_s": 0.3,
    "monitor_limit_s": 0.0,
    "break_current_ma": 0.45,
    "break_confirm_samples": 2,
    "overetch_current_ma": 0.1,
    "min_monitor_s": 2.0,
    "sudden_drop_ma": 0.2,
    "sudden_drop_ratio": 0.25,
    "min_pre_drop_ma": 0.6,
    "max_drop_result_ma": 0.6,
    "drop_baseline_samples": 3,
    "drop_confirm_samples": 2,
    "drop_tolerance": 0.1,
    "retract_mm": 2.5,
    "retract_speed": 3000,
    "acceleration": 10,
    "max_query_errors": 1,
    "range_value": null,
    "current_limit_a": 0.01
  },
  "files": {
    "csv": "C:\\Users\\yuze wu\\Desktop\\QTF\\电化学法刻蚀钨丝_SPM_Q PLUS针尖\\code\\etch_gui_data\\etch_20261017_220023.csv",
    "json": "C:\\Users\\yuze wu\\Desktop\\QTF\\电化学法刻蚀钨丝_SPM_Q PLUS针尖\\code\\etch_gui_data\\etch_20261017_220023_parameters.json",
    "png": "C:\\Users\\yuze wu\\Desktop\\QTF\\电化学法刻蚀钨丝_SPM_Q PLUS针尖\\code\\etch_gui_data\\etch_20261017_220023.png"
  }
}

File: etch_gui_data/etch_20261017_220348_parameters.json
{
  "success": true,
  "reason": "检测到电流突降：2.7564 -> 0.1779 mA",
  "error": "",
  "started_at": "2026-10-17T22:04:36+08:00",
  "finished_at": "2026-10-17T22:04:36+08:00",
  "contact_elapsed_s": 13.686999999999898,
  "monitor_start_elapsed_s": 15.796000000000276,
  "sample_count": 283,
  "config": {
    "voltage": 5.0,
    "pulses_per_mm": 3200.0,
    "target_depth_mm": 1.0,
    "immersion_speed": 1500,
    "search_step_pulses": 540,
    "search_speed": 1000,
    "max_search_mm": 55.0,
    "search_timeout_s": 60.0,
    "liquid_threshold_ma": 0.05,
    "liquid_rise_ma": 0.0002,
    "baseline_samples": 10,
    "liquid_confirm_samples": 3,
    "search_poll_s": 0.3,
    "search_move_interval_s": 0.35,
    "settle_s": 2.0,
    "sample_interval_s": 0.05,
    "monitor_limit_s": 0.0,
    "break_current_ma": 0.45,
    "break_confirm_samples": 2,
    "overetch_current_ma": 0.1,
    "min_monitor_s": 2.0,
    "sudden_drop_ma": 0.2,
    "sudden_drop_ratio": 0.25,
    "min_pre_drop_ma": 0.6,
    "max_drop_result_ma": 0.6,
    "drop_baseline_samples": 3,
    "drop_confirm_samples": 2,
    "drop_tolerance": 0.1,
    "retract_mm": 2.5,
    "retract_speed": 3000,
    "acceleration": 10,
    "max_query_errors": 1,
    "range_value": null,
    "current_limit_a": 0.01
  },
  "files": {
    "csv": "C:\\Users\\yuze wu\\Desktop\\QTF\\电化学法刻蚀钨丝_SPM_Q PLUS针尖\\code\\etch_gui_data\\etch_20261017_220348.csv",
    "json": "C:\\Users\\yuze wu\\Desktop\\QTF\\电化学法刻蚀钨丝_SPM_Q PLUS针尖\\code\\etch_gui_data\\etch_20261017_220348_parameters.json",
    "png": "C:\\Users\\yuze wu\\Desktop\\QTF\\电化学法刻蚀钨丝_SPM_Q PLUS针尖\\code\\etch_gui_data\\etch_20261017_220348.png"
  }
}
